Repository: VedantZope/Abaqus-Macromechanics

# Swift Voce Hardening Parameter Calibration with Abaqus

This project code is used to optimize the parameters in the Swift and Swift-Voce hardening laws.

`Problem formulation`: Given an experimental force displacement (FD) curve of a geometry design (such as Notched Dog Bone NDBR50) of a material (such as DP1000) under a certain temperature (400 degrees), determine its flow curve (a type of true stress-true strain curve but without elastic region) such that when this flow curve is fed as input to Abaqus, the software simulation will produce a FD curve that matches the experimental FD curve. 

`Question`: why is optimizing a flow curve related to optimizing the parameters in the Swift Voce hardening law?

`Answer`: If we calibrate the flow curve directly, we need to calculate individual points on the flow curve, which could be over 500 points and the task can become challenging (may require a neural networks). The Swift Voce equation is a parametric representation of the flow curve, which is capable of producing any flow curve with high precision given only 7 parameters (instead of 500 like above!). Therefore, calibrating the Swift Voce parameters is equivalent to calibrating the flow curve, just that we only need to calibrate far fewer number of unknown variables.   

`Workflow`: This project is divided into 2 main workflows: the single objective optimization (SOO) task which requires calibrating the flow curve to match only one FD curve. Another is multiple objective optimization (MOO) task, which requires calibrating the flow curve to match many FD curves of different geometries at once in the same temperature. 

`Stages`: This project has 2 main stages (both for SOO and MOO): producing a large number of initial guesses as the knowledge basis for optimization, and running iterative calibration, where Bayesian optimization continues to update its surrogate model (Gaussian process) as more simulations are added to the knowledge basis.

## Status

## How to run the project code

The only command you would need to run the project code is 
python optimize.py

- Stage 1: Fixing the configs/global_configs.xlsx for your desire problem

- Stage 2: Running python stage0_initialize_directory.py. This is for folders generation

- Stage 3: If you use SOO, You need to create FD_curve.csv under directory SOO_targets\{material}_{hardeningLaw}_{geometry}_curve{curveIndex}
         This csv file should have 3 columns name displacement,mm force,kN and force,N
- Stage 4: You need to create paramInfo.xlsx under directory SOO_paramInfo\{material}_{hardeningLaw}_{geometry}_curve{curveIndex}
         This csv file should have N columns depending on the number of parameters in hardening law. Other columns like lowerBound, upperBound, exponent, name and unit should also be defined

- Stage 5: Drag the whole project code onto CSC and run
         cd projectDirectory
         module load python-data
         pip install --user requirements.txt
         python optimize.py
  
- Stage 6: The results will be output to the directory SOO_results\{material}_{hardeningLaw}_{geometry}_curve{curveIndex}\iteration
         Under this directory are iteration simulation result with index 1,2,3,... and a folder called common, which stores FD_Curves.npy and flowCurves.npy. 
         The data structure of FD_Curves.npy is as follows:
         dictionary of 
          keys: parameter tuple of hardening law (("c1": value), ("c2": value), ("c3": value))
          values: dictionary of force displacement
             key: force in N, value: numpy array
             key: displacement in mm, value: numpy array

Note: The workflow is resistant to interruption. When you interrupted at iteration N, and when you rerun again with the same configurations, it will resume at iteration N again. 
         
- Stage 7: The workflow already assumed that the initial guesses are smooth force-displacement curve.
         If FD curve produced by Abaqus is wavy, please use notebooks/smooth.ipynb to process the FD curves

File: MOO_targets/DP1000_25C_SwiftVoce_curve1/SH/FD_Curve.csv
displacement/mm,force/kN,force/N
0.008213931,0.282924667,282.924667
0.010754799,0.187893531,187.893531
0.011404109,0.201916643,201.916643
0.012349388,0.218063983,218.06398299999998
0.013190105,0.236267987,236.267987
0.013992323,0.256051003,256.051003
0.015158167,0.277245468,277.245468
0.016245648,0.298340044,298.34004400000003
0.017064659,0.319181707,319.18170699999996
0.018082517,0.339800448,339.80044799999996
0.019136191,0.360281889,360.28188900000004
0.020177251,0.380707499,380.707499
0.021380766,0.401062617,401.062617
0.022434379,0.421060593,421.060593
0.023403586,0.440915581,440.915581
0.024318796,0.460775227,460.77522700000003
0.025313047,0.480016763,480.016763
0.026161403,0.498239632,498.239632
0.027023722,0.51593807,515.93807
0.028140321,0.53403975,534.03975
0.029399724,0.552215074,552.2150740000001
0.030248737,0.569650497,569.6504970000001
0.030773186,0.586304744,586.304744
0.031844444,0.601964229,601.964229
0.032297407,0.616736783,616.7367830000001
0.03270937,0.63105459,631.05459
0.033314622,0.644571009,644.571009
0.03411986,0.657182943,657.182943
0.0346431,0.668391334,668.3913339999999
0.035216513,0.677951713,677.951713
0.035888743,0.686856898,686.856898
0.036081031,0.694876661,694.876661
0.036392221,0.702404985,702.404985
0.036655711,0.708748715,708.7487150000001
0.036976424,0.714576488,714.5764879999999
0.037423385,0.720353896,720.353896
0.03753118,0.725882993,725.882993
0.037761478,0.730648191,730.648191
0.037922184,0.735062553,735.062553
0.038178255,0.739350178,739.350178
0.038350534,0.743336987,743.3369869999999
0.038596606,0.747072422,747.072422
0.038889241,0.75057997,750.57997
0.038388013,0.753964403,753.9644030000001
0.03888059,0.757321146,757.321146
0.03921282,0.760948467,760.9484669999999
0.03929243,0.764323065,764.323065
0.039482495,0.767623374,767.623374
0.039707596,0.770702559,770.702559
0.03983714,0.773426784,773.426784
0.040190068,0.776413434,776.4134339999999
0.040275515,0.779232469,779.232469
0.040232371,0.781778426,781.7784260000001
0.040330619,0.784559568,784.559568
0.040458613,0.787643548,787.643548
0.0406673,0.790987173,790.987173
0.040914073,0.794023859,794.023859
0.040767622,0.796938341,796.938341
0.041012876,0.799624547,799.624547
0.041361244,0.801918283,801.918283
0.041337336,0.803965425,803.965425
0.041310108,0.806157012,806.157012
0.041332464,0.808339808,808.3398080000001
0.041684636,0.810179385,810.179385
0.041852527,0.812613437,812.613437
0.042009501,0.815156855,815.1568550000001
0.04213148,0.817534391,817.534391
0.042048088,0.819629738,819.6297380000001
0.04237543,0.821756676,821.756676
0.042282421,0.823840466,823.8404660000001
0.042340154,0.825934065,825.934065
0.042904791,0.827977443,827.977443
0.042666814,0.829858009,829.8580089999999
0.042797387,0.831676598,831.676598
0.042939251,0.833401885,833.401885
0.042970112,0.835183904,835.183904
0.043062692,0.836835226,836.835226
0.043027162,0.838307317,838.307317
0.043037619,0.839803796,839.803796
0.043499162,0.841136421,841.1364209999999
0.043618211,0.842284647,842.2846470000001
0.043359249,0.843516145,843.516145
0.043397212,0.844363409,844.3634089999999
0.043632945,0.845623481,845.623481
0.043259035,0.847532904,847.532904
0.043768296,0.849109809,849.109809
0.043686713,0.850621371,850.6213710000001
0.043889378,0.852047483,852.0474829999999
0.043996983,0.853372808,853.3728080000001
0.043999411,0.854268374,854.268374
0.043933163,0.855283525,855.283525
0.04420922,0.856381882,856.381882
0.044093663,0.857567696,857.5676960000001
0.044157096,0.858772022,858.772022
0.044278482,0.860330754,860.3307540000001
0.04435896,0.861475443,861.475443
0.044491753,0.86248121,862.48121
0.044607195,0.863347148,863.3471480000001
0.044514518,0.864280172,864.280172
0.044744285,0.865236199,865.236199
0.044489367,0.866097374,866.097374
0.044722376,0.866981648,866.981648
0.044760444,0.867753925,867.753925
0.044891837,0.868812763,868.812763
0.044864065,0.869690399,869.690399
0.044839073,0.87038917,870.38917
0.044866471,0.871157464,871.157464
0.04516982,0.871941506,871.941506
0.045068712,0.872309149,872.309149
0.044975144,0.872796385,872.796385
0.044925664,0.873396738,873.3967379999999
0.045118391,0.873774946,873.774946
0.045084395,0.874229195,874.229195
0.045130694,0.874964842,874.964842
0.045265583,0.875734858,875.7348579999999
0.045186502,0.876595236,876.595236
0.045369964,0.876981124,876.9811239999999
0.0453197,0.877490365,877.490365
0.04559348,0.877703497,877.7034970000001
0.045520895,0.877687124,877.687124
0.045605296,0.877588193,877.588193
0.045412776,0.877617994,877.617994
0.045617891,0.877748956,877.748956
0.045656395,0.878019808,878.019808
0.045727675,0.878456653,878.456653
0.045606546,0.878745069,878.7450690000001
0.045630771,0.878917782,878.917782
0.045534556,0.879150563,879.150563
0.04559551,0.879247383,879.247383
0.04550543,0.879502179,879.5021790000001
0.045391726,0.879488725,879.4887249999999
0.045509133,0.87966921,879.66921
0.045363275,0.87974561,879.7456099999999
0.0457004,0.87993589,879.9358900000001
0.04574041,0.879888806,879.8888059999999
0.045691548,0.879899042,879.899042
0.045566427,0.87989727,879.8972699999999
0.045634484,0.879856355,879.856355
0.045743913,0.879741688,879.741688
0.045802025,0.879701921,879.701921
0.045777734,0.879677798,879.677798
0.045652647,0.879509422,879.5094220000001
0.045656618,0.879560611,879.560611
0.045655528,0.879892157,879.892157
0.045902281,0.880449817,880.449817
0.045960364,0.880827908,880.827908
0.045904665,0.881202018,881.202018
0.045809034,0.881356644,881.3566440000001
0.045760662,0.881191898,881.1918979999999
0.045820474,0.880805727,880.805727
0.045842685,0.880398131,880.3981309999999
0.045728832,0.880260486,880.2604859999999
0.046031421,0.880405204,880.405204
0.04597521,0.880666411,880.6664109999999
0.045748275,0.880707438,880.7074379999999
0.045789016,0.880821034,880.821034
0.045724071,0.880884103,880.884103
0.045632151,0.880627676,880.6276760000001
0.045721274,0.88066432,880.66432
0.045464457,0.880870606,880.870606
0.04565806,0.88110594,881.10594
0.045769802,0.881276297,881.276297
0.045730403,0.881615728,881.615728
0.045890003,0.881956,881.956
0.046016527,0.882158655,882.1586550000001
0.046081079,0.882357993,882.357993
0.045904731,0.882518947,882.518947
0.046140494,0.882837201,882.8372009999999
0.045848725,0.882910015,882.910015
0.045407803,0.883034893,883.034893
0.045287056,0.883232264,883.232264
0.04603122,0.883160744,883.160744
0.04612537,0.883354508,883.354508
0.045726354,0.884027932,884.027932
0.046104037,0.884468686,884.4686859999999
0.045614186,0.884790714,884.790714
0.04610434,0.884798534,884.798534
0.046132225,0.884863086,884.863086
0.046079066,0.884517132,884.5171320000001
0.046116699,0.88415538,884.15538
0.046022977,0.883715272,883.715272
0.046141622,0.883490193,883.490193
0.046288703,0.883479614,883.479614
0.046212709,0.883380082,883.3800819999999
0.045613416,0.883669953,883.669953
0.046173876,0.883690959,883.690959
0.045526862,0.883458992,883.458992
0.045590423,0.883289918,883.2899180000001
0.045802357,0.883331803,883.331803
0.046068229,0.883500471,883.500471
0.04608996,0.883523533,883.5235329999999
0.04601509,0.883408159,883.4081590000001
0.045778579,0.883365474,883.365474
0.045798665,0.883390695,883.390695
0.046030609,0.883372673,883.372673
0.046235127,0.883131702,883.131702
0.046202816,0.882954056,882.954056
0.046090511,0.882732113,882.732113
0.046109107,0.882365522,882.3655219999999
0.045852781,0.882039253,882.0392529999999
0.045994483,0.881666023,881.666023
0.045911735,0.881284696,881.284696
0.045993732,0.88086455,880.86455
0.045548118,0.88088382,880.88382
0.045840194,0.880702144,880.702144
0.045504923,0.880273511,880.273511
0.045911671,0.879631026,879.631026
0.045640394,0.878798792,878.798792
0.045455401,0.877788177,877.788177
0.045946345,0.8765617,876.5617
0.045635451,0.875465732,875.465732
0.045729511,0.874544472,874.5444719999999
0.045646495,0.873645517,873.645517
0.045814458,0.872852093,872.852093
0.04563247,0.871897285,871.897285
0.045593122,0.870967121,870.9671209999999
0.045234716,0.869792702,869.7927020000001
0.045874894,0.868360796,868.360796
0.045355056,0.866990332,866.990332
0.04516004,0.865558324,865.558324
0.045352192,0.863993978,863.993978
0.045167984,0.86227814,862.27814
0.045034083,0.860699285,860.699285
0.044930863,0.85913728,859.13728
0.044951237,0.85699131,856.99131
0.044790837,0.854931615,854.9316150000001
0.044653301,0.852992002,852.9920020000001
0.044375894,0.851173991,851.173991
0.044282207,0.849205261,849.2052610000001
0.044081651,0.847456994,847.456994
0.043985313,0.845936971,845.936971
0.043941205,0.844135641,844.1356410000001
0.044207969,0.842458443,842.458443
0.044374718,0.841359321,841.359321
0.044146423,0.840379217,840.3792169999999
0.043753742,0.839085518,839.085518
0.043766858,0.837719264,837.719264
0.043797507,0.836087245,836.0872449999999
0.043808457,0.83396539,833.9653900000001
0.043730105,0.831560255,831.560255
0.043724788,0.829067106,829.067106
0.043775121,0.82692261,826.92261
0.04384076,0.82528966,825.28966
0.043699342,0.823534703,823.534703
0.043720148,0.821867522,821.867522
0.043361136,0.820161185,820.161185
0.04287768,0.818165282,818.165282
0.042931938,0.81613768,816.1376799999999
0.042813253,0.814726836,814.7268359999999
0.042835411,0.813380769,813.380769
0.042874828,0.811977105,811.9771049999999
0.042874866,0.810775466,810.7754659999999
0.042839452,0.809800176,809.800176
0.04242023,0.808515099,808.515099
0.042536579,0.807246126,807.246126
0.04223752,0.806137973,806.137973
0.042373678,0.805199863,805.199863
0.042687439,0.804370204,804.3702040000001
0.042551483,0.803587592,803.587592
0.04232397,0.803090448,803.0904479999999
0.04245489,0.802603524,802.603524
0.042082628,0.802173363,802.173363
0.042232098,0.802275638,802.275638
0.042421107,0.802877438,802.877438
0.041700701,0.803542789,803.542789
0.042147177,0.804200892,804.200892
0.042301269,0.805125781,805.125781
0.04251603,0.806040749,806.040749
0.042746495,0.806901556,806.901556
0.042734887,0.807866418,807.8664180000001
0.0424772,0.809052316,809.052316
0.042563231,0.810558537,810.558537
0.042590755,0.812385105,812.3851050000001
0.042880012,0.814502775,814.502775
0.042936412,0.816775712,816.775712
0.043145734,0.819072874,819.072874
0.043119034,0.821564012,821.5640119999999
0.04319636,0.824198872,824.1988719999999
0.043478112,0.827167638,827.167638
0.043711978,0.830287182,830.2871819999999
0.043769938,0.833341976,833.341976
0.044041576,0.836492051,836.4920510000001
0.044079375,0.8400132,840.0132
0.044326065,0.843556498,843.556498
0.044430745,0.84705499,847.05499
0.044660627,0.850570975,850.570975
0.044886255,0.854426433,854.426433
0.045084731,0.858133838,858.133838
0.04514667,0.86188776,861.88776
0.045341159,0.865867826,865.867826
0.045509764,0.869952947,869.952947
0.045730398,0.874100883,874.100883
0.045991792,0.878436585,878.436585
0.046120475,0.883142426,883.142426
0.046280509,0.887683038,887.683038
0.046384708,0.892082327,892.082327
0.046893327,0.896683977,896.683977
0.047090625,0.901113749,901.113749
0.047237062,0.90519676,905.19676
0.047361995,0.909477241,909.477241
0.047521787,0.913658658,913.6586580000001
0.047887311,0.918043157,918.0431570000001
0.048079873,0.922681175,922.681175
0.048265317,0.927417922,927.417922
0.048531017,0.932066403,932.066403
0.04881096,0.936715785,936.715785
0.048939778,0.941198297,941.198297
0.049296325,0.945815164,945.815164
0.04933966,0.950750973,950.750973
0.049729791,0.95580802,955.8080199999999
0.049928822,0.960738012,960.738012
0.050381836,0.965755599,965.755599
0.050514843,0.97091657,970.91657
0.050709187,0.975827223,975.827223
0.051186324,0.980521308,980.5213080000001
0.051259467,0.985422623,985.422623
0.051563004,0.990190096,990.1900959999999
0.051775416,0.99463345,994.63345
0.052090014,0.999389186,999.389186
0.052211561,1.004176691,1004.1766910000001
0.052418624,1.009043491,1009.0434909999999
0.05257936,1.013712553,1013.712553
0.052996949,1.018961463,1018.9614629999999
0.053311202,1.024279596,1024.2795959999999
0.053418869,1.029750556,1029.750556
0.053622352,1.035114653,1035.1146529999999
0.054050441,1.040516226,1040.516226
0.054218047,1.045731261,1045.7312610000001
0.054192188,1.050689031,1050.689031
0.054617183,1.055628557,1055.628557
0.055073665,1.060746992,1060.746992
0.055586848,1.06602301,1066.02301
0.055978698,1.07157801,1071.5780100000002
0.05602934,1.076891981,1076.891981
0.056254426,1.082197335,1082.197335
0.056476462,1.087325055,1087.325055
0.05671981,1.092332543,1092.332543
0.056930625,1.097350356,1097.350356
0.057263304,1.102756245,1102.7562449999998
0.057404658,1.107972078,1107.972078
0.05773066,1.113435931,1113.435931
0.05812165,1.118924406,1118.924406
0.058258524,1.124453327,1124.453327
0.058557248,1.129714872,1129.714872
0.058513432,1.134846984,1134.846984
0.058654323,1.140271235,1140.271235
0.058744581,1.145566028,1145.566028
0.059556075,1.15075006,1150.75006
0.059814968,1.155958166,1155.9581660000001
0.060106538,1.161146347,1161.146347
0.060243308,1.166199248,1166.1992480000001
0.060645825,1.171642334,1171.642334
0.061021728,1.177368515,1177.368515
0.061195739,1.183095341,1183.095341
0.061367795,1.188760505,1188.760505
0.061672287,1.194483473,1194.483473
0.062108634,1.200190572,1200.190572
0.062298762,1.205826038,1205.8260380000002
0.062504079,1.211203116,1211.2031160000001
0.062892573,1.216612175,1216.612175
0.063205365,1.222095807,1222.0958070000001
0.063342749,1.227908117,1227.908117
0.063751754,1.233668518,1233.668518
0.064048647,1.23943296,1239.43296
0.064372168,1.245235554,1245.2355539999999
0.064771905,1.25089824,1250.89824
0.065028096,1.25659761,1256.59761
0.065175287,1.262273724,1262.273724
0.065498828,1.26821308,1268.21308
0.065886993,1.27404672,1274.04672
0.066102597,1.28001672,1280.01672
0.06640514,1.286173687,1286.173687
0.066844814,1.292311932,1292.311932
0.066934643,1.298185521,1298.1855209999999
0.067481815,1.30398828,1303.98828
0.067957976,1.309958676,1309.958676
0.068030975,1.315835962,1315.8359619999999
0.068265362,1.321474784,1321.474784
0.068621678,1.327316657,1327.3166569999999
0.069102632,1.332936806,1332.936806
0.069460016,1.338777579,1338.777579
0.069925954,1.344681395,1344.681395
0.070593582,1.350845905,1350.845905
0.070601134,1.357101468,1357.101468
0.070907253,1.363302071,1363.3020709999998
0.071387192,1.369585597,1369.585597
0.071853668,1.375770516,1375.770516
0.072143419,1.381991975,1381.9919750000001
0.072328225,1.387877668,1387.877668
0.072751994,1.393865389,1393.8653889999998
0.073056948,1.399861606,1399.861606
0.073642625,1.406021873,1406.0218730000001
0.073899569,1.412392583,1412.3925829999998
0.074086583,1.418650386,1418.650386
0.074505084,1.424898595,1424.898595
0.074943466,1.430872199,1430.872199
0.075413854,1.436697773,1436.6977729999999
0.075528505,1.44273032,1442.73032
0.075780678,1.448761543,1448.761543
0.075930792,1.454835114,1454.835114
0.076746945,1.461100998,1461.1009980000001
0.077441235,1.46769442,1467.69442
0.077668247,1.474269208,1474.269208
0.077972131,1.480283318,1480.283318
0.078464644,1.48631323,1486.31323
0.078844969,1.492533193,1492.533193
0.079488028,1.498665215,1498.665215
0.079867272,1.504711942,1504.711942
0.080152776,1.510857832,1510.857832
0.080400663,1.516806858,1516.8068580000001
0.08095316,1.522723682,1522.723682
0.081310043,1.528823166,1528.823166
0.081795738,1.535178819,1535.178819
0.082557146,1.541613339,1541.613339
0.082252434,1.548276661,1548.276661
0.082894516,1.554726182,1554.726182
0.083478266,1.561170572,1561.170572
0.083881247,1.56747406,1567.4740599999998
0.084248493,1.573654785,1573.654785
0.084548716,1.579752205,1579.752205
0.084867144,1.5861219,1586.1218999999999
0.085505412,1.592835585,1592.835585
0.08564853,1.599357014,1599.357014
0.08622896,1.60571428,1605.71428
0.086346382,1.612051202,1612.0512019999999
0.086825133,1.618345649,1618.345649
0.087548631,1.624545288,1624.545288
0.088210108,1.6305433,1630.5433
0.089224982,1.636867378,1636.8673780000001
0.089345509,1.643211221,1643.211221
0.089832869,1.649625791,1649.6257910000002
0.089804652,1.65650885,1656.50885
0.090468345,1.663232778,1663.232778
0.091091084,1.669845738,1669.845738
0.091166409,1.676282634,1676.2826340000001
0.091860813,1.682667911,1682.667911
0.092505506,1.688726381,1688.726381
0.093045745,1.695088313,1695.088313
0.093523084,1.701333027,1701.333027
0.094139888,1.707646022,1707.6460220000001
0.094301377,1.714026895,1714.026895
0.09494393,1.720525736,1720.5257359999998
0.095600175,1.72708588,1727.0858799999999
0.096398995,1.733767982,1733.767982
0.096430132,1.74034708,1740.34708
0.097060155,1.747110676,1747.110676
0.09778845,1.753821672,1753.821672
0.098124189,1.760281413,1760.281413
0.098843544,1.766543823,1766.543823
0.099213751,1.772921775,1772.921775
0.099923499,1.779290024,1779.2900240000001
0.100542624,1.786074635,1786.0746350000002
0.101005848,1.792769613,1792.769613
0.101525661,1.799433669,1799.433669
0.102197889,1.805968701,1805.968701
0.10268997,1.81231655,1812.31655
0.103459343,1.818587421,1818.587421
0.103955191,1.825270967,1825.270967
0.10465435,1.831819609,1831.8196090000001
0.105130311,1.838506241,1838.5062409999998
0.10568313,1.845314797,1845.314797
0.106363916,1.852515498,1852.515498
0.106722917,1.859340971,1859.3409709999999
0.107539564,1.866016399,1866.016399
0.108225313,1.872572667,1872.572667
0.108779899,1.879210138,1879.210138
0.109289239,1.885695018,1885.6950180000001
0.109926382,1.892250723,1892.250723
0.110567919,1.898883055,1898.883055
0.111030572,1.905439737,1905.439737
0.111946757,1.911918023,1911.918023
0.112479776,1.918461327,1918.461327
0.113087034,1.925296587,1925.296587
0.11383979,1.932264971,1932.2649709999998
0.114272476,1.939119133,1939.119133
0.114904871,1.945866008,1945.8660080000002
0.115560854,1.952300481,1952.300481
0.116359592,1.958808889,1958.808889
0.117177368,1.965240427,1965.240427
0.117561589,1.971497457,1971.497457
0.118172535,1.977913864,1977.913864
0.1189497,1.984853748,1984.853748
0.119783884,1.991758109,1991.758109
0.120482221,1.998493175,1998.4931749999998
0.12105361,2.004982921,2004.9829209999998
0.121489054,2.011476406,2011.4764059999998
0.12223931,2.017883664,2017.8836640000002
0.123041073,2.024464657,2024.4646569999998
0.123328263,2.031098712,2031.098712
0.124176853,2.037694453,2037.6944529999998
0.124819896,2.044330223,2044.3302229999997
0.12550269,2.051288035,2051.2880349999996
0.12626065,2.057907236,2057.907236
0.126843736,2.064381343,2064.381343
0.127467624,2.070884418,2070.884418
0.128125453,2.077418719,2077.4187190000002
0.12893082,2.083775542,2083.7755420000003
0.129503302,2.089902946,2089.902946
0.130210129,2.096309023,2096.309023
0.130991338,2.102465154,2102.465154
0.13153578,2.108751051,2108.751051
0.132259441,2.115258227,2115.258227
0.133034818,2.122047788,2122.0477880000003
0.133669444,2.128506237,2128.506237
0.134565741,2.134894246,2134.894246
0.13512939,2.14130725,2141.3072500000003
0.135873509,2.147633603,2147.633603
0.136623387,2.153933577,2153.9335770000002
0.137133951,2.160001344,2160.001344
0.137887995,2.166183239,2166.183239
0.138554,2.172365567,2172.365567
0.139519631,2.178522423,2178.522423
0.140253138,2.184938832,2184.938832
0.140882165,2.191359151,2191.359151
0.141832251,2.197469368,2197.469368
0.142561506,2.203570294,2203.570294
0.143460957,2.209658471,2209.658471
0.144186911,2.215841998,2215.8419980000003
0.144987433,2.222094458,2222.094458
0.145931737,2.228275162,2228.275162
0.146926076,2.234537538,2234.537538
0.147640328,2.240953076,2240.953076
0.148226607,2.247153767,2247.153767
0.149094628,2.253112413,2253.1124130000003
0.149840954,2.25899212,2258.99212
0.150951737,2.264800023,2264.800023
0.151540216,2.270280082,2270.280082
0.152549627,2.276063677,2276.0636769999996
0.153326627,2.281863923,2281.863923
0.154311451,2.287603987,2287.603987
0.155151387,2.2933343,2293.3343
0.1559564,2.299444682,2299.444682
0.156841196,2.305526368,2305.5263680000003
0.158022259,2.311523687,2311.5236870000003
0.158931414,2.317452241,2317.452241
0.159837474,2.323206989,2323.206989
0.160955387,2.329047952,2329.047952
0.161899229,2.33454798,2334.54798
0.162750285,2.339892815,2339.8928149999997
0.163648545,2.345478703,2345.4787029999998
0.164615845,2.351096676,2351.096676
0.165531637,2.356722491,2356.722491
0.166622197,2.36230981,2362.30981
0.167455757,2.367789671,2367.789671
0.168197109,2.373217481,2373.217481
0.169396809,2.378633995,2378.633995
0.170479387,2.383869622,2383.869622
0.171702215,2.389403128,2389.403128
0.172560136,2.394781982,2394.781982
0.173546372,2.400351191,2400.3511909999997
0.174713661,2.405844131,2405.844131
0.175767295,2.411379462,2411.3794620000003
0.176978504,2.416648325,2416.648325
0.177938348,2.421589422,2421.589422
0.178892089,2.42656216,2426.56216
0.180160855,2.43167333,2431.67333
0.181444566,2.436642048,2436.642048
0.182267832,2.441453105,2441.453105
0.183481863,2.446371658,2446.371658
0.184369831,2.451031805,2451.031805
0.185669347,2.45593504,2455.93504
0.186566649,2.460895977,2460.8959769999997
0.18774168,2.465917563,2465.917563
0.188684248,2.470915398,2470.9153979999996
0.190066476,2.47581122,2475.81122
0.191026955,2.480371785,2480.371785
0.19243517,2.484978798,2484.978798
0.19344945,2.489142299,2489.142299
0.19431824,2.493352904,2493.352904
0.195767847,2.49768093,2497.68093
0.196871928,2.502336128,2502.336128
0.197978729,2.506897415,2506.897415
0.199270396,2.511208801,2511.2088009999998
0.200088271,2.515530948,2515.530948
0.201234556,2.519785185,2519.7851849999997
0.202894504,2.523537806,2523.5378060000003
0.204344138,2.527479611,2527.4796109999997
0.205315486,2.531450884,2531.450884
0.206466854,2.535517721,2535.517721
0.207872792,2.539445993,2539.4459930000003
0.209303985,2.543723837,2543.723837
0.210454722,2.547998172,2547.9981719999996
0.211857264,2.551895857,2551.895857
0.213336684,2.555470881,2555.470881
0.214424295,2.559275904,2559.275904
0.215878478,2.562826204,2562.826204
0.217139044,2.566215017,2566.215017
0.218617923,2.569728346,2569.7283460000003
0.219852633,2.572982468,2572.982468
0.221453269,2.576400539,2576.400539
0.222765272,2.580058992,2580.058992
0.224218346,2.583683374,2583.683374
0.225277393,2.587212328,2587.212328
0.226825648,2.590449975,2590.449975
0.228230456,2.59367306,2593.67306
0.229784991,2.596931596,2596.931596
0.231342627,2.599971803,2599.971803
0.232684286,2.602865349,2602.865349
0.234251288,2.60569369,2605.69369
0.235705232,2.608549922,2608.5499219999997
0.237049495,2.611727227,2611.727227
0.238309241,2.614635403,2614.6354029999998
0.240063452,2.617440453,2617.440453
0.241417472,2.620195409,2620.195409
0.242904911,2.622879913,2622.8799129999998
0.244535435,2.625480833,2625.480833
0.245995838,2.628155563,2628.155563
0.247531529,2.630863699,2630.863699
0.249414238,2.633411712,2633.411712
0.250749625,2.636085846,2636.085846
0.252435007,2.6390142,2639.0142
0.253930935,2.641677907,2641.6779070000002
0.255588854,2.643968223,2643.968223
0.257203489,2.646375228,2646.3752280000003
0.258986321,2.648622307,2648.622307
0.260362096,2.650919576,2650.9195760000002
0.261679253,2.653267644,2653.267644
0.263377983,2.655337596,2655.337596
0.264920224,2.65757964,2657.57964
0.266501366,2.659748774,2659.748774
0.267932128,2.662174963,2662.174963
0.26943462,2.664561572,2664.561572
0.271227492,2.666924913,2666.924913
0.272897703,2.669145789,2669.1457889999997
0.274704539,2.671360016,2671.360016
0.276375712,2.673598214,2673.598214
0.278056042,2.675467124,2675.467124
0.279650024,2.677153654,2677.153654
0.281199777,2.678834609,2678.834609
0.282944455,2.680758418,2680.758418
0.284411041,2.683031819,2683.031819
0.285834655,2.685088274,2685.0882739999997
0.28758096,2.687172707,2687.172707
0.289437032,2.689149951,2689.149951
0.29106404,2.690826486,2690.8264860000004
0.292851444,2.692372381,2692.372381
0.294434378,2.694189628,2694.189628
0.296088202,2.695942843,2695.9428430000003
0.297824513,2.69773753,2697.73753
0.299216149,2.699773138,2699.773138
0.300942879,2.701894136,2701.894136
0.302896795,2.703695667,2703.695667
0.304494185,2.705267283,2705.267283
0.306468495,2.706771516,2706.771516
0.308084936,2.708435998,2708.435998
0.309904429,2.710112402,2710.112402
0.311567169,2.711690751,2711.690751
0.313381519,2.713296512,2713.296512
0.314833892,2.714807332,2714.807332
0.316917325,2.71647659,2716.47659
0.318756661,2.718152918,2718.1529179999998
0.319905756,2.719989525,2719.989525
0.322404574,2.721699176,2721.699176
0.324187109,2.723369123,2723.369123
0.325841672,2.72490474,2724.90474
0.327756243,2.726400744,2726.400744
0.329604047,2.727828924,2727.8289240000004
0.331318626,2.728930505,2728.9305050000003
0.332984269,2.730325698,2730.325698
0.334633574,2.731929202,2731.929202
0.336354298,2.733714774,2733.714774
0.338337007,2.735152241,2735.1522410000002
0.340173222,2.736454579,2736.454579
0.342101461,2.73792712,2737.9271200000003
0.343930414,2.739304584,2739.304584
0.345708048,2.740532536,2740.5325359999997
0.347110492,2.742054909,2742.054909
0.349270771,2.743623386,2743.6233859999998
0.351043968,2.74503739,2745.03739
0.352524638,2.746592912,2746.592912
0.354205742,2.748422405,2748.422405
0.356300813,2.749843362,2749.843362
0.358124027,2.751009271,2751.009271
0.359896044,2.752151114,2752.1511140000002
0.36194096,2.753493483,2753.493483
0.363582472,2.754770938,2754.770938
0.365493303,2.75590522,2755.9052199999996
0.367256829,2.757134596,2757.1345960000003
0.369074961,2.758537937,2758.537937
0.37069715,2.759687294,2759.687294
0.372486539,2.761272572,2761.2725720000003
0.37425792,2.762980471,2762.9804710000003
0.376154927,2.764368569,2764.368569
0.377963846,2.765832612,2765.832612
0.379862428,2.76711034,2767.1103399999997
0.381769367,2.76838551,2768.38551
0.383637234,2.769498557,2769.498557
0.385208415,2.770504725,2770.504725
0.387033236,2.771520077,2771.520077
0.389056434,2.7727317,2772.7317
0.39082995,2.774336357,2774.336357
0.392509903,2.775931508,2775.931508
0.394289714,2.777177807,2777.177807
0.396013588,2.778393684,2778.393684
0.397890416,2.779505454,2779.505454
0.399531734,2.780511625,2780.511625
0.40165854,2.781793698,2781.793698
0.403432802,2.783143618,2783.143618
0.405171576,2.784410587,2784.410587
0.407094871,2.785648049,2785.6480490000004
0.408841015,2.787425407,2787.425407
0.411172154,2.788740611,2788.740611
0.413195626,2.789772324,2789.772324
0.414848143,2.790739131,2790.739131
0.416481203,2.792009585,2792.0095850000002
0.418384981,2.79307574,2793.0757399999998
0.420560578,2.794103667,2794.103667
0.422575393,2.795248238,2795.248238
0.424421951,2.796437135,2796.437135
0.426192027,2.797519199,2797.519199
0.427941098,2.79898156,2798.98156
0.429827603,2.80027811,2800.2781099999997
0.431816224,2.801617823,2801.617823
0.433760561,2.802847306,2802.8473059999997
0.435647624,2.80410382,2804.10382
0.437896705,2.805243755,2805.243755
0.439536003,2.806172157,2806.172157
0.441313932,2.806919277,2806.919277
0.443234748,2.807814644,2807.814644
0.445110992,2.80922028,2809.22028
0.447126737,2.810702034,2810.7020340000004
0.448906225,2.812070092,2812.070092
0.450895908,2.813220815,2813.220815
0.452591914,2.814245536,2814.245536
0.454587458,2.815241526,2815.241526
0.456582378,2.816072263,2816.072263
0.458739691,2.817194482,2817.1944820000003
0.460385268,2.818463634,2818.463634
0.462396538,2.819610082,2819.610082
0.463993877,2.82079724,2820.79724
0.465904038,2.822211408,2822.2114079999997
0.467846556,2.823277738,2823.2777379999998
0.469833377,2.824112267,2824.112267
0.471915124,2.825176173,2825.176173
0.473467187,2.826347706,2826.347706
0.475486032,2.827346683,2827.346683
0.477394388,2.828306432,2828.3064320000003
0.479197744,2.829299148,2829.299148
0.481070089,2.830313243,2830.313243
0.482854643,2.831343021,2831.3430209999997
0.484569112,2.832786952,2832.7869520000004
0.486692769,2.834269007,2834.269007
0.488427566,2.835405446,2835.405446
0.490397446,2.836340154,2836.340154
0.492211467,2.837530095,2837.530095
0.494189656,2.838482216,2838.482216
0.496310121,2.8392709,2839.2709
0.497895285,2.840006859,2840.0068589999996
0.499744458,2.840941749,2840.941749
0.501862643,2.842139528,2842.139528
0.503656466,2.843487832,2843.4878320000003
0.505831939,2.844637666,2844.637666
0.507537129,2.845797719,2845.797719
0.509468113,2.84673264,2846.7326399999997
0.511352688,2.847493052,2847.493052
0.513246958,2.848433438,2848.433438
0.515169296,2.849541325,2849.541325
0.516928973,2.85061565,2850.6156499999997
0.519036997,2.851662412,2851.662412
0.52084765,2.852851809,2852.8518090000002
0.522761775,2.854181666,2854.181666
0.524831052,2.855153292,2855.153292
0.526715686,2.85596739,2855.96739
0.528475467,2.856795539,2856.795539
0.530312177,2.857629358,2857.629358
0.532198488,2.858524691,2858.524691
0.534308765,2.859456031,2859.456031
0.53599645,2.860532091,2860.532091
0.538059682,2.861449175,2861.449175
0.539946669,2.862462608,2862.462608
0.541782401,2.863854668,2863.854668
0.543800701,2.865194899,2865.194899
0.545772858,2.866205985,2866.205985
0.547783855,2.867457261,2867.457261
0.549596519,2.868391145,2868.391145
0.551732262,2.869414126,2869.414126
0.553523427,2.870078004,2870.078004
0.555280994,2.870762008,2870.7620079999997
0.557323205,2.871646845,2871.6468449999998
0.559213329,2.872903615,2872.9036149999997
0.561258632,2.874222105,2874.222105
0.563039419,2.875280401,2875.280401
0.565200634,2.876173123,2876.173123
0.567060564,2.8769788,2876.9788
0.569065566,2.877861021,2877.861021
0.573037485,2.879824321,2879.824321
0.577763372,2.88268417,2882.68417
0.582707153,2.885316631,2885.3166309999997
0.587153902,2.887357497,2887.357497
0.592017826,2.889674474,2889.674474
0.59682186,2.891873758,2891.873758
0.601659577,2.894689919,2894.6899190000004
0.6064489,2.897457823,2897.4578229999997
0.611289408,2.899340037,2899.340037
0.616058188,2.901556625,2901.556625
0.621016119,2.904054144,2904.0541439999997
0.626090847,2.905916853,2905.9168529999997
0.630849735,2.908252718,2908.2527179999997
0.635681201,2.910931904,2910.931904
0.640772455,2.913323683,2913.323683
0.645696936,2.915336046,2915.3360460000004
0.650716706,2.917377227,2917.377227
0.655651631,2.919821653,2919.821653
0.660454393,2.922537755,2922.537755
0.665395008,2.924786691,2924.786691
0.670482323,2.92663546,2926.63546
0.675369513,2.928919766,2928.919766
0.680196736,2.931122693,2931.122693
0.6850668,2.933374005,2933.374005
0.689775197,2.935674779,2935.6747790000004
0.69445439,2.938475911,2938.475911
0.699346168,2.940537741,2940.537741
0.704381841,2.942302091,2942.302091
0.709064775,2.944166973,2944.1669730000003
0.713871623,2.946579082,2946.5790819999997
0.718844888,2.94927118,2949.27118
0.723780691,2.951809446,2951.8094459999998
0.728938969,2.953199041,2953.199041
0.733903746,2.955708817,2955.708817
0.738883566,2.958025867,2958.025867
0.743783154,2.959799461,2959.7994609999996
0.748823212,2.962275089,2962.2750889999998
0.754070503,2.965159703,2965.159703
0.759273103,2.96686995,2966.86995
0.764417278,2.968774445,2968.774445
0.769540009,2.97069509,2970.69509
0.774469661,2.973089644,2973.0896439999997
0.779708309,2.975631396,2975.6313959999998
0.784812794,2.977841759,2977.841759
0.789913851,2.97967713,2979.6771299999996
0.794828303,2.982251825,2982.2518250000003
0.799816548,2.984351199,2984.3511989999997
0.80486348,2.986282525,2986.282525
0.80967358,2.988812812,2988.812812
0.815206261,2.991313001,2991.313001
0.820486634,2.99319593,2993.1959300000003
0.826313587,2.994909402,2994.9094020000002
0.831037005,2.997136722,2997.136722
0.836141786,2.999575755,2999.575755
0.841462534,3.001652298,3001.6522980000004
0.846124549,3.003137308,3003.137308
0.851598736,3.005635889,3005.635889
0.856743838,3.007902663,3007.902663
0.861702867,3.009640373,3009.6403729999997
0.867155382,3.01201285,3012.01285
0.872213973,3.014726788,3014.726788
0.87747948,3.01634094,3016.34094
0.882480817,3.018185727,3018.185727
0.887549023,3.020208164,3020.208164
0.892484483,3.022584794,3022.5847940000003
0.897764363,3.025130261,3025.1302610000002
0.902975044,3.026802886,3026.802886
0.907936071,3.028876991,3028.876991
0.913420959,3.031447183,3031.447183
0.918520508,3.033184608,3033.184608
0.923719355,3.035247192,3035.247192
0.92927987,3.037913783,3037.913783
0.934576412,3.039900989,3039.9009889999998
0.939993524,3.041594883,3041.594883
0.945540015,3.043603666,3043.603666
0.951056998,3.046041917,3046.041917
0.956363437,3.048402801,3048.4028009999997
0.962030825,3.050314646,3050.314646
0.967573588,3.05206061,3052.06061
0.973190323,3.054394914,3054.394914
0.978450684,3.056430587,3056.430587
0.983891876,3.058368702,3058.368702
0.98927626,3.061016638,3061.016638
0.994699684,3.063010315,3063.010315
1.000022203,3.064799107,3064.799107
1.005193203,3.066640143,3066.640143
1.010652721,3.069058958,3069.0589579999996
1.015910678,3.071434171,3071.434171
1.021469849,3.073395225,3073.395225
1.02699216,3.075042756,3075.0427560000003
1.032248453,3.077428203,3077.4282030000004
1.037642374,3.079347685,3079.347685
1.042856405,3.081191933,3081.191933
1.048345532,3.083745127,3083.7451269999997
1.053903523,3.085595316,3085.595316
1.059463785,3.087352144,3087.352144
1.064979334,3.089167621,3089.167621
1.070333377,3.091365394,3091.365394
1.075821176,3.094041688,3094.041688
1.081388326,3.095796501,3095.7965010000003
1.086944045,3.09740075,3097.40075
1.092452278,3.099930581,3099.930581
1.097967961,3.101741493,3101.741493
1.10356965,3.103617071,3103.617071
1.109317742,3.106288094,3106.288094
1.11468387,3.108225603,3108.2256030000003
1.120111344,3.109870418,3109.870418
1.125924425,3.111915526,3111.915526
1.131474045,3.114468965,3114.468965
1.137114376,3.116577348,3116.577348
1.143123739,3.118156618,3118.156618
1.14835189,3.120112245,3120.1122450000003
1.154586219,3.12196982,3121.96982
1.160090138,3.123692976,3123.6929760000003
1.16542347,3.125969375,3125.969375
1.171223007,3.128534979,3128.534979
1.17695071,3.130067303,3130.0673030000003
1.182938291,3.131806422,3131.806422
1.188366736,3.133785769,3133.785769
1.194200897,3.136159542,3136.1595420000003
1.199973006,3.138165416,3138.1654160000003
1.205152401,3.139573235,3139.573235
1.210813474,3.1419032,3141.9031999999997
1.216323844,3.14383025,3143.83025
1.22191577,3.145459215,3145.459215
1.227417247,3.148007498,3148.007498
1.233306956,3.150116597,3150.1165969999997
1.238922661,3.151646151,3151.646151
1.244566031,3.153485691,3153.4856910000003
1.250215798,3.155820815,3155.8208149999996
1.25615645,3.158057396,3158.0573959999997
1.262083209,3.159742601,3159.742601
1.268043182,3.16150232,3161.50232
1.274029464,3.163673247,3163.673247
1.279865679,3.165358346,3165.358346
1.28605887,3.167467174,3167.467174
1.291878064,3.169971332,3169.9713319999996
1.297936106,3.171701607,3171.701607
1.303990953,3.173302252,3173.302252
1.310028084,3.175390552,3175.3905520000003
1.315756275,3.177760947,3177.7609469999998
1.321749746,3.179789301,3179.789301
1.32771511,3.181429121,3181.4291209999997
1.333256193,3.183679299,3183.679299
1.339133649,3.185273119,3185.273119
1.344899826,3.187038762,3187.0387619999997
1.351054337,3.189742351,3189.742351
1.357390171,3.191457636,3191.457636
1.362943252,3.193105232,3193.1052320000003
1.368584282,3.194913057,3194.9130569999998
1.374653337,3.197310883,3197.310883
1.380748503,3.199451932,3199.451932
1.386907518,3.200624135,3200.624135
1.392958012,3.202980992,3202.9809920000002
1.399019999,3.204683329,3204.683329
1.404808532,3.206222681,3206.2226809999997
1.410906157,3.20876661,3208.76661
1.417037826,3.210747103,3210.747103
1.422858304,3.212403197,3212.403197
1.428630981,3.214103651,3214.103651
1.434697912,3.21645765,3216.4576500000003
1.440591588,3.218289012,3218.289012
1.446364502,3.219727405,3219.727405
1.452365916,3.221463907,3221.463907
1.458623623,3.223159262,3223.1592619999997
1.464468438,3.224756718,3224.756718
1.470349279,3.226699398,3226.699398
1.476497982,3.22878099,3228.78099
1.482599341,3.230218415,3230.218415
1.488800222,3.231752466,3231.752466
1.494744845,3.234166902,3234.166902
1.500811724,3.236387067,3236.387067
1.506712784,3.237545892,3237.545892
1.512707014,3.239266118,3239.266118
1.518516328,3.241288688,3241.288688
1.524615799,3.242666376,3242.6663759999997
1.530491986,3.24482303,3244.82303
1.536927774,3.246872589,3246.872589
1.54268232,3.247994498,3247.994498
1.5484816,3.249561696,3249.561696
1.554288992,3.251535743,3251.535743
1.560347748,3.253673713,3253.673713
1.566715287,3.255093122,3255.0931219999998
1.572863328,3.256740592,3256.740592
1.57925646,3.258682061,3258.682061
1.585184495,3.2599175,3259.9175
1.590971514,3.261852401,3261.852401
1.597219722,3.264160675,3264.1606749999996
1.603537698,3.265134697,3265.134697
1.609544055,3.266406234,3266.406234
1.61570244,3.268424923,3268.424923
1.62164166,3.270270506,3270.2705060000003
1.62785916,3.271780136,3271.780136
1.633963745,3.272930362,3272.930362
1.639677225,3.274545091,3274.545091
1.645703382,3.275739743,3275.739743
1.651960646,3.277078072,3277.0780720000002
1.657855412,3.279017337,3279.0173369999998
1.664092075,3.28001449,3280.01449
1.670244318,3.280869875,3280.869875
1.67618768,3.282167776,3282.1677760000002
1.681753219,3.283769643,3283.7696429999996
1.688346605,3.285079218,3285.079218
1.694545361,3.28519072,3285.19072
1.70052673,3.286161374,3286.1613740000003
1.706752718,3.286184107,3286.184107
1.712811268,3.285762316,3285.762316
1.718859693,3.28547011,3285.4701099999997
1.725083953,3.28291887,3282.91887
1.731523505,3.278481324,3278.481324
1.737815526,3.270636153,3270.636153
1.744277916,3.25800689,3258.0068899999997
1.751548455,3.228817466,3228.817466
1.76254373,3.119008395,3119.008395
